Repository: Uomocosa/paper-scraper

# Paper Scraper — Automated Literature Review Pipeline

Automated snowballing literature-review agent: extract references from seed PDFs,
download papers via OpenAlex, analyze with local or cloud LLMs (Ollama, OpenCode Go),
resolve chemical structures via PubChem and web search, and compile into a clean
CSV ready for ML training.

## Architecture

```
SEED_PAPERS/  →  Grobid  →  DOIs  →  OpenAlex  →  PDFs  →  LLM Analysis  →  Raw CSV
                                                                                │
                                                                                ▼
                                                                        Drug SMILES:
                                                                        dict + PubChem
                                                                        + metal patterns
                                                                                │
                                                                                ▼
                                                                        Polymer PSMILES:
                                                                        opencode serve agent
                                                                        (WebFetch → PubChem
                                                                         Wikipedia, polymer DBs)
                                                                                │
                                                                                ▼
                                                                        training_dataset_deepseek.csv
                                                                        training_dataset_matched_deepseek_kimi.csv
```

| Phase | Name | Tool | Output |
|-------|------|------|--------|
| 1 | Citation Extraction | Grobid (localhost:8070) | Extracted DOIs |
| 2 | Crawl & Download | OpenAlex API (pyalex) | PDFs in `OUTPUT_DIR/DOWNLOADED_PAPERS/` |
| 3a | AI Analysis (GPU server) | Ollama + gemma4:26b (text & image mode) | `gemma4_26b-*-respones/` |
| 3b | AI Analysis (local, no GPU) | OpenCode Go → any model | `review_*/` or custom dirs |
| 4 | Data Compilation | `compile_results.py` | `compiled_adsorption_data.csv` |
| 5 | Quality Filtering | `classify_entries.py` | `classified_adsorption_data.csv` |
| 6a | Drug SMILES Resolution | `resolve_smiles.py` (dict + PubChem + metal) | `output/drug_smiles.json` |
| 6b | Polymer PSMILES Resolution | `resolve_polymer_batch_orchestrator.py` (opencode serve + WebFetch) | `output/polymer_psmiles.json` |
| 7 | Build Training Datasets | `build_training_dataset.py` + `match_model_datasets.py` | `output/training_dataset_*.csv` |

# 3. Compile results
pixi run python scripts/compile_results.py
pixi run python scripts/classify_entries.py

## Pipeline Data Flow

```
classified_adsorption_data.csv (33,226 rows, 2,241 papers)
        │
        ▼ filter: HAS_POLYMER=yes + HAS_MOLECULE=yes + all 5 fields
        │
  ┌─────┴─────┐
  │ 1,604 rows │  (131 papers)
  └─────┬─────┘
        │
  ┌─────┴──────────────────────────────────┐
  │  DRUG SMILES:                          │  resolve_smiles.py
  │    39 hardcoded dict                   │
  │    54 PubChem REST API                 │
  │     9 metal/ion patterns               │
  │   ─────────────────────                │
  │  102/125 resolved (82%)                │
  │                                        │
  │  POLYMER PSMILES:                      │  resolve_polymer_batch_orchestrator.py
  │    opencode serve agent on port 4092   │
  │    WebFetch → PubChem, Wikipedia,      │
  │    polymer databases                   │
  │    One API call per paper DOI          │
  └─────┬──────────────────────────────────┘
        │
        ▼ join + drop unresolved + deduplicate
        │
  ┌─────┴──────────────────────────────────────────┐
  │  training_dataset_deepseek.csv   252 rows      │  build_training_dataset.py
  │  training_dataset_kimi.csv       123 rows      │
  │  training_dataset_gemma4_image.csv  43 rows    │
  │  training_dataset_gemma4_text.csv    0 rows     │
  │  training_dataset.csv            321 rows      │
  │                                                 │  match_model_datasets.py
  │  training_dataset_matched_deepseek_kimi.csv     94 rows      │  (5-field, 10% tolerance, greedy)
  └─────────────────────────────────────────────────┘
```

## Output Files

| File | Generated by | Rows/Size | Description |
|------|-------------|-----------|-------------|
| `compiled_adsorption_data.csv` | compile_results.py | 33,226 rows | Raw merge of all model responses |
| `classified_adsorption_data.csv` | classify_entries.py | 33,226 rows | Adds HAS_* quality flags |
| `ready_for_bioinformatics.csv` | filter_for_bioinformatics.py | 1,347 rows | (Deprecated) Pre-SMILES filtering |
| `output/drug_smiles.json` | resolve_smiles.py | 125 entries | Drug → SMILES mapping |

File: output/pdcc_gemma4_image.csv
POLYMER_USED,DRUG,WATER_PH,CONCENTRATION,CAPACITY,SOURCE
cellulose dinitrobenzoate,creatinine,7.0,100.0,1.471,
cellulose dinitrobenzoate,creatinine,5.0,100.0,1.8,
cellulose dinitrobenzoate,creatinine,6.0,100.0,1.6,
cellulose dinitrobenzoate,creatinine,7.0,100.0,1.45,
cellulose dinitrobenzoate,creatinine,8.0,100.0,1.35,
cellulose dinitrobenzoate,creatinine,9.0,100.0,1.4,
cellulose dinitrobenzoate,creatinine,10.0,100.0,1.6,
cellulose dinitrobenzoate,creatinine,11.0,100.0,1.8,
cellulose dinitrobenzoate,creatinine,7.0,225.0,3.88,
SDS-chitosan,Cr(III),4.0,1.0,0.8,
SDS-chitosan,Cr(III),5.0,1.0,1.1,
SDS-chitosan,Cr(III),6.0,1.0,1.25,
SDS-chitosan,Cr(III),7.0,1.0,1.7,
SDS-chitosan,Cr(III),4.0,1.0,0.75,
SDS-chitosan,Cr(III),4.0,1.0,0.75,
bacterial cellulose aerogel,methylene blue,4.0,50.0,16.0,
bacterial cellulose aerogel,Congo red,6.5,200.0,101.4,
bacterial cellulose aerogel,Crystal violet,6.5,200.0,48.6,
bacterial cellulose aerogel,Malachite green,6.5,200.0,48.6,
bacterial cellulose aerogel,Methylene blue,6.5,200.0,27.0,
bacterial cellulose aerogel,Rhodamine B,6.5,200.0,33.0,
Chitosan-walnut shells composite (Ch-W),Levofloxacin,4.0,10.0,4.23,
sodium alginate,Cr(VI),6.0,175.0,270.0,
GO_3@PVA,Methylene Blue,9.0,50.0,247.0,
GO_3@PVA,Methylene Blue,9.0,100.0,448.0,
PPy,metronidazole,6.17,10.0,0.95,
PPy,metronidazole,6.17,10.0,1.8,
PPy,metronidazole,6.17,50.0,3.0,
PPy,metronidazole,6.17,100.0,3.8,
PPy,metronidazole,6.17,150.0,4.2,
PPy,metronidazole,6.17,200.0,4.5,
Ti/PANI,methyl orange,7.0,120.0,113.16,
PANI,Methyl Orange,7.0,120.0,75.0,
Ti/PANI,Methyl Orange,7.0,120.0,85.0,
EDTA grafted chitosan,Co(II),7.0,40.0,61.0,
chitosan-glutaraldehyde,Direct Blue 71,4.0,15.0,125.89,
chitosan-glutaraldehyde,Direct Blue 71,4.0,15.0,132.26,
chitosan-glutaraldehyde,Direct Blue 71,4.0,15.0,106.15,
chitosan-glutaraldehyde,Direct Blue 71,4.0,15.0,102.31,
chitosan-glutaraldehyde,Direct Blue 71,4.0,50.0,343.59,
PET,Pb(II),2.0,400.0,13.16,
PANI,Cr(VI),2.0,10.0,236.36,
chitosan,methylene blue,5.8,20.0,11.0,

File: output/pdcc_kimi.csv
POLYMER_USED,DRUG,WATER_PH,CONCENTRATION,CAPACITY,SOURCE
chitosan,CHCl3,6.8,50.0,51,
SDS-chitosan,Cr(III),4.0,1.0,0.69,This study
Polyacrylamide cryogel containing iron hydroxide oxide particles (Gel a),As(V),7.0,100.0,22.11,Table 2
Polyacrylamide cryogel containing iron hydroxide oxide particles (Gel b),As(V),7.0,100.0,20.30,Table 2
Polyacrylamide cryogel containing iron hydroxide oxide particles (Gel c),As(V),7.0,100.0,15.37,Table 2
Polyacrylamide cryogel containing iron hydroxide oxide particles (Gel d),As(V),7.0,100.0,15.98,Table 2
Polyacrylamide cryogel containing iron hydroxide oxide particles (Gel e),As(V),7.0,100.0,14.29,Table 2
PANI,Tartrazine,2.0,48.1,113.21,[129]
Bacterial cellulose aerogel,Methylene blue,6.5,50.0,16,Figure 4
Bacterial cellulose aerogel,Methylene blue,6.5,50.0,12.3,Figure 4
Bacterial cellulose aerogel,Methylene blue,6.5,50.0,14.7,Figure 5
Bacterial cellulose aerogel,Methylene blue,6.5,50.0,14.8,Figure 8
Bacterial cellulose aerogel,Methylene blue,6.5,10.0,4.1,Figure 9
Bacterial cellulose aerogel,Methylene blue,6.5,200.0,29.7,Figure 9
Bacterial cellulose aerogel,Methylene blue,6.5,200.0,29.2,Figure 14
Bacterial cellulose aerogel,Methylene blue,6.5,200.0,29.8,Figure 14
Bacterial cellulose aerogel,Rhodamine B,6.5,200.0,28.0,Conclusions
Bacterial cellulose aerogel,Crystal violet,6.5,200.0,33.0,Conclusions
Bacterial cellulose aerogel,Malachite green,6.5,200.0,48.6,Figure 13
Bacterial cellulose aerogel,Congo red,6.5,200.0,101.4,Figure 13
Bacterial nanocellulose-based hydrogel,Tetracycline,7.0,50.0,59.52,Bacillus subtilis W7
Bacterial nanocellulose-based hydrogel,Tetracycline,7.0,50.0,54.97,Bacillus subtilis W7
Bacterial nanocellulose-based hydrogel,Tetracycline,7.0,50.0,128.39,Bacillus subtilis W7
Bacterial nanocellulose-based hydrogel,Tetracycline,7.0,50.0,75.24,Bacillus subtilis W7
Calcium phosphate-chitosan,Tetracycline,11.0,25.0,0–500,223.8
Polyethylenimine-grafted crosslinked chitosan spheres,Sodium diclofenac,5.0,35.0,50–200,253.3
cellulose citrate,methylene blue,6.2,10.0,9.57,10.1039/d1ra05464c
cellulose citrate,methylene blue,6.2,30.0,26.86,10.1039/d1ra05464c
cellulose citrate,methylene blue,6.2,30.0,27.25,10.1039/d1ra05464c
Polyethylene glycol,Ni,1.2,0.7008,3.285,https://doi.org/10.21203/rs.3.rs-374698/v1
Polyethylene glycol,Fe,1.2,19.533,92.43,https://doi.org/10.21203/rs.3.rs-374698/v1
Polyethylene glycol,Cu,1.2,1.3909,6.949,https://doi.org/10.21203/rs.3.rs-374698/v1
Polyethylene glycol,Pb,1.2,2.3508,10.73,https://doi.org/10.21203/rs.3.rs-374698/v1
Polyethylene glycol,Cd,1.2,0.0408,0.169,https://doi.org/10.21203/rs.3.rs-374698/v1
Ca-alginate-HPMBP,Cd(II),6.0,10.0,9.30,Current Study
Ca-alginate,Cd(II),6.0,10.0,9.16,Current Study
Ca-alginate-HPMBP,Cd(II),6.0,25.0,23.25,Current Study
Ca-alginate,Cd(II),6.0,25.0,23.23,Current Study
Ca-alginate-HPMBP,Cd(II),6.0,10.0,8.78,Current Study
Ca-alginate,Cd(II),6.0,10.0,8.63,Current Study
PPy,Metronidazole,6.17,10.0,0.95,https://doi.org/10.1007/s40090-019-0190-7
poly(DVB),Brilliant Green,7.0,2.5,1.59,Present study
poly(DVB),Brilliant Green,7.0,14.3,4.63,Present study
poly(DVB),Brilliant Green,7.0,7.5,8.44,Present study
poly(DVB),Brilliant Green,7.0,7.5,2.45,Present study
poly(DVB),Brilliant Green,7.0,7.5,0.94,Present study
poly(DVB),Brilliant Green,7.0,7.5,3.13,Present study
Alginate-immobilized biomass,Congo Red,1.0,100.0,355.48,Present work
Alginate-immobilized biomass,Congo Red,2.0,100.0,380.56,Present work
Alginate-immobilized biomass,Congo Red,3.0,100.0,371.26,Present work
Alginate-immobilized biomass,Congo Red,4.0,100.0,343.15,Present work
Alginate-immobilized biomass,Congo Red,5.0,100.0,281.43,Present work
Alginate-immobilized biomass,Congo Red,6.0,100.0,233.34,Present work
Alginate-immobilized biomass,Congo Red,7.0,100.0,121.45,Present work
Alginate-immobilized biomass,Congo Red,8.0,100.0,87.12,Present work
Alginate-immobilized biomass,Congo Red,9.0,100.0,66.23,Present work
Alginate-immobilized biomass,Congo Red,10.0,100.0,30.20,Present work
Alginate-immobilized biomass,Congo Red,2.0,25.0,156.51,Present work
Alginate-immobilized biomass,Congo Red,2.0,50.0,377.56,Present work
Alginate-immobilized biomass,Congo Red,2.0,60.0,411.15,Present work
Alginate-immobilized biomass,Congo Red,2.0,80.0,465.32,Present work
Alginate-immobilized biomass,Congo Red,2.0,100.0,495.24,Present work
Alginate-immobilized biomass,Congo Red,2.0,120.0,483.36,Present work
Alginate-immobilized biomass,Congo Red,2.0,150.0,402.37,Present work
Alginate-immobilized biomass,Congo Red,2.0,180.0,282.21,Present work
Alginate-immobilized biomass,Congo Red,2.0,200.0,135.38,Present work
Alginate-immobilized biomass,Congo Red,2.0,100.0,507.74,Present work
Alginate-immobilized biomass,Congo Red,2.0,100.0,531.52,Present work
Alginate-immobilized biomass,Congo Red,2.0,100.0,548.19,Present work
Alginate-immobilized biomass,Congo Red,2.0,100.0,534.51,Present work
Alginate-immobilized biomass,Congo Red,2.0,100.0,507.84,Present work
Alginate-immobilized biomass,Congo Red,2.0,100.0,456.65,Present work
Alginate-immobilized biomass,Congo Red,2.0,100.0,348.82,Present work
Alginate-immobilized,Congo Red,2.0,100.0,548.47,Present work
Alginate-immobilized,Congo Red,2.0,100.0,541.83,Present work
Alginate-immobilized,Congo Red,2.0,100.0,536.41,Present work
g-CuO/PANI,Pb(II),2.0,25.0,96.30,https://doi.org/10.1038/s41598-024-81970-2
g-CuO/PANI,Pb(II),2.0,50.0,145.16,https://doi.org/10.1038/s41598-024-81970-2
g-CuO/PANI,Pb(II),2.0,75.0,200.05,https://doi.org/10.1038/s41598-024-81970-2
g-CuO/PANI,Pb(II),2.0,100.0,250.33,https://doi.org/10.1038/s41598-024-81970-2
g-CuO/PANI,Pb(II),2.0,125.0,295.74,https://doi.org/10.1038/s41598-024-81970-2
PANI,Methyl Orange,7.0,120.0,82.1,Khairy et al. 2022
Ti/PANI,Methyl Orange,7.0,120.0,103.1,Khairy et al. 2022
Ti(N)/PANI,Methyl Orange,7.0,120.0,101.6,Khairy et al. 2022
Ti(Cu)/PANI,Methyl Orange,7.0,120.0,102.5,Khairy et al. 2022
PVA,Congo red,1.0,75.0,18.44,10.24845/ijfac.v10.i2.117
unmodified chitosan,Ag(I),6.7,12.91,11.4,10.37190/ppmp/215663
chitosan modified with epichlorohydrin (second trial) and 1-methylimidazole,Ag(I),6.7,12.91,30.9,10.37190/ppmp/215663
chitosan modified with epichlorohydrin (second trial) and 1-methylimidazole,Ag(I),6.7,12.91,30.90,10.37190/ppmp/215663
coconut husk cellulose,methylene blue,7.0,30.0,2.9034,10.4236/msce.2024.122001
Polyethyleneimine,Cr(VI),4.0,50.0,44.33,Table 2
Polyethyleneimine,Cr(VI),4.0,80.0,49.65,Table 2
Polyethyleneimine,Cr(VI),4.0,50.22,29.53,Table 5
Polyethyleneimine,Cr(VI),4.0,50.22,27.76,Table 5
Polyethyleneimine,Cr(VI),4.0,50.22,23.01,Table 5
PET,Brilliant Green,7.0,7.5,1.89,Eldomiaty et al 2026
PET,Brilliant Green,7.0,7.5,0.81,Eldomiaty et al 2026
poly(m-aminobenzoic acid),Pt(IV),4.0,10.0,0.893,This study
poly(m-aminobenzoic acid),Pt(IV),4.0,15.0,1.157,This study
poly(m-aminobenzoic acid),Pt(IV),4.0,20.0,1.417,This study
poly(m-aminobenzoic acid),Pt(IV),4.0,30.0,1.928,This study
poly(m-aminobenzoic acid),Pt(IV),4.0,40.0,2.082,This study
chitosan-glutaraldehyde,Direct Blue 71,4.0,15.0,125.89,10.1177/0263617416688021
chitosan-glutaraldehyde,Direct Blue 71,4.0,15.0,93.50,10.1177/0263617416688021
chitosan-glutaraldehyde,Direct Blue 71,4.0,15.0,106.15,10.1177/0263617416688021
chitosan-glutaraldehyde,Direct Blue 71,4.0,15.0,102.31,10.1177/0263617416688021
chitosan-glutaraldehyde,Direct Blue 71,4.0,15.0,63.56,10.1177/0263617416688021
chitosan-glutaraldehyde,Direct Blue 71,4.0,30.0,209.81,10.1177/0263617416688021
chitosan-glutaraldehyde,Direct Blue 71,4.0,50.0,343.59,10.1177/0263617416688021
MLDH-NH2@PANI,Cr(VI),3.0,50.0,205.2,Fig. 5
PEG-4000,Pb(II),7.0,30.0,13.717,Table 5
PEG-4000,Cu(II),7.0,30.0,37.175,Table 5
PEG-4000,Cu(II),7.0,30.0,2.39,Section 3.6.2
PVA,Tetracycline,2.0,100.0,12.58,10.2478/eces-2021-0021
PVA,Tetracycline,8.0,100.0,7.8,10.2478/eces-2021-0021
PVA,Tetracycline,12.0,100.0,9.55,10.2478/eces-2021-0021
PVA,Tetracycline,3.0,100.0,8.55,10.2478/eces-2021-0021
PVA,Tetracycline,3.0,800.0,75.5,10.2478/eces-2021-0021
PPy–SD,Cr(VI),5.0,100.0,3.4,109
PPy/SH-beta/MCM-41,Hg(II),8.0,400.0,157.43,49
Chitosan (crab shells),Methylene blue,6.2,20.0,14.02,Priyanga et al. 2026
Chitosan (crab shells),Methylene blue,6.2,40.0,21.08,Priyanga et al. 2026
Chitosan (crab shells),Methylene blue,6.2,60.0,17.48,Priyanga et al. 2026

File: output/pdcc_matched_deepseek_kimi.csv
POLYMER_USED,DRUG,WATER_PH,CONCENTRATION,CAPACITY,SOURCE
chitosan,CHCl3,6.8,50.0,51.0,Fig.4
SDS-chitosan,Cr(III),4.0,1.0,0.69,Journal of Environmental Protection
PANI,tartrazine,2.0,48.1,113.21,[129]
BNC hydrogel,tetracycline,7.0,50.0,54.97,10.1038/s41598-025-18254-w
BNC hydrogel,tetracycline,7.0,50.0,128.39,10.1038/s41598-025-18254-w
cellulose citrate,methylene blue,6.2,10.0,9.57,RSC Adv. 2021
PEG,Ni,1.2,0.7008,3.285,Table 7
PEG,Fe,1.2,19.533,92.43,Table 7
PEG,Cu,1.2,1.3909,6.949,Table 7
PEG,Pb,1.2,2.3508,10.73,Table 7
PEG,Cd,1.2,0.0408,0.169,Table 7
Ca-alginate,Cd(II),6.0,10.0,9.16,10.5564/mjc.v26i54.3869
Ca-alginate-HPMBP,Cd(II),6.0,10.0,9.3,10.5564/mjc.v26i54.3869
Ca-alginate,Cd(II),6.0,25.0,23.23,10.5564/mjc.v26i54.3869
Ca-alginate-HPMBP,Cd(II),6.0,25.0,23.25,10.5564/mjc.v26i54.3869
Ca-alginate,Cd(II),6.0,10.0,8.63,10.5564/mjc.v26i54.3869
Ca-alginate-HPMBP,Cd(II),6.0,10.0,8.78,10.5564/mjc.v26i54.3869
polypyrrole,metronidazole,6.17,10.0,0.95,10.1007/s40090-019-0190-7
poly(DVB),Brilliant Green,7.0,2.5,1.59,10.1039/d5ra02950c
poly(DVB),Brilliant Green,7.0,14.3,4.63,10.1039/d5ra02950c
poly(DVB),Brilliant Green,7.0,7.5,8.44,10.1039/d5ra02950c
poly(DVB),Brilliant Green,7.0,7.5,2.45,10.1039/d5ra02950c
poly(DVB),Brilliant Green,7.0,7.5,0.94,10.1039/d5ra02950c
poly(DVB),Brilliant Green,7.0,7.5,3.13,10.1039/d5ra02950c
Trametes pubescens alginate-immobilized biomass,Congo Red,1.0,100.0,355.48,Ann Microbiol (2015) 65:411-421
Trametes pubescens alginate-immobilized biomass,Congo Red,2.0,100.0,380.56,Ann Microbiol (2015) 65:411-421
Trametes pubescens alginate-immobilized biomass,Congo Red,3.0,100.0,371.26,Ann Microbiol (2015) 65:411-421
Trametes pubescens alginate-immobilized biomass,Congo Red,4.0,100.0,343.15,Ann Microbiol (2015) 65:411-421
Trametes pubescens alginate-immobilized biomass,Congo Red,5.0,100.0,281.43,Ann Microbiol (2015) 65:411-421
Trametes pubescens alginate-immobilized biomass,Congo Red,6.0,100.0,233.34,Ann Microbiol (2015) 65:411-421
Trametes pubescens alginate-immobilized biomass,Congo Red,7.0,100.0,121.45,Ann Microbiol (2015) 65:411-421
Trametes pubescens alginate-immobilized biomass,Congo Red,8.0,100.0,87.12,Ann Microbiol (2015) 65:411-421
Trametes pubescens alginate-immobilized biomass,Congo Red,9.0,100.0,66.23,Ann Microbiol (2015) 65:411-421
Trametes pubescens alginate-immobilized biomass,Congo Red,10.0,100.0,30.2,Ann Microbiol (2015) 65:411-421
Trametes pubescens alginate-immobilized biomass,Congo Red,2.0,25.0,156.51,Ann Microbiol (2015) 65:411-421
Trametes pubescens alginate-immobilized biomass,Congo Red,2.0,50.0,377.56,Ann Microbiol (2015) 65:411-421
Trametes pubescens alginate-immobilized biomass,Congo Red,2.0,60.0,411.15,Ann Microbiol (2015) 65:411-421
Trametes pubescens alginate-immobilized biomass,Congo Red,2.0,80.0,465.32,Ann Microbiol (2015) 65:411-421
Trametes pubescens alginate-immobilized biomass,Congo Red,2.0,100.0,495.24,Ann Microbiol (2015) 65:411-421
Trametes pubescens alginate-immobilized biomass,Congo Red,2.0,120.0,483.36,Ann Microbiol (2015) 65:411-421
Trametes pubescens alginate-immobilized biomass,Congo Red,2.0,150.0,402.37,Ann Microbiol (2015) 65:411-421
Trametes pubescens alginate-immobilized biomass,Congo Red,2.0,180.0,282.21,Ann Microbiol (2015) 65:411-421
Trametes pubescens alginate-immobilized biomass,Congo Red,2.0,200.0,135.38,Ann Microbiol (2015) 65:411-421
Trametes pubescens alginate-immobilized biomass,Congo Red,2.0,100.0,507.74,Ann Microbiol (2015) 65:411-421
Trametes pubescens alginate-immobilized biomass,Congo Red,2.0,100.0,531.52,Ann Microbiol (2015) 65:411-421
Trametes pubescens alginate-immobilized biomass,Congo Red,2.0,100.0,548.19,Ann Microbiol (2015) 65:411-421
Trametes pubescens alginate-immobilized biomass,Congo Red,2.0,100.0,534.51,Ann Microbiol (2015) 65:411-421
Trametes pubescens alginate-immobilized biomass,Congo Red,2.0,100.0,507.84,Ann Microbiol (2015) 65:411-421
Trametes pubescens alginate-immobilized biomass,Congo Red,2.0,100.0,456.65,Ann Microbiol (2015) 65:411-421
Trametes pubescens alginate-immobilized biomass,Congo Red,2.0,100.0,348.82,Ann Microbiol (2015) 65:411-421
CuO/PANI,Pb(II),2.0,25.0,90.86,https://doi.org/10.1038/s41598-024-81970-2
CuO/PANI,Pb(II),2.0,100.0,256.39,https://doi.org/10.1038/s41598-024-81970-2
CuO/PANI,Pb(II),2.0,125.0,322.844,https://doi.org/10.1038/s41598-024-81970-2
PANI,methyl orange,7.0,120.0,82.1,https://doi.org/10.33263/BRIAC121.893909
Ti/PANI,methyl orange,7.0,120.0,103.1,https://doi.org/10.33263/BRIAC121.893909
Ti(N)/PANI,methyl orange,7.0,120.0,101.6,https://doi.org/10.33263/BRIAC121.893909
Ti(Cu)/PANI,methyl orange,7.0,120.0,102.5,https://doi.org/10.33263/BRIAC121.893909
PVA,Congo red,1.0,75.0,18.44,10.24845/ijfac.v10.i2.117
chitosan modified with epichlorohydrin (second trial) and 1-methylimidazole (biopolymer IV),Ag(I),6.7,12.91,30.9,Table 2
unmodified chitosan crosslinked with glutaraldehyde (biopolymer I),Ag(I),6.7,12.91,11.4,Table 2
coconut husk cellulose,methylene blue,7.0,30.0,2.9034,10.4236/msce.2024.122001
polyethyleneimine,Cr(VI),4.0,50.0,44.33,10.15244/pjoes/188595
polyethyleneimine,Cr(VI),4.0,80.0,49.65,10.15244/pjoes/188595
polyethyleneimine,Cr(VI),4.0,50.22,29.53,10.15244/pjoes/188595
polyethyleneimine,Cr(VI),4.0,50.22,27.76,10.15244/pjoes/188595
polyethyleneimine,Cr(VI),4.0,50.22,23.01,10.15244/pjoes/188595
PET,Brilliant Green,7.0,7.5,1.89,RSC Adv.
PET,Brilliant Green,7.0,7.5,0.81,RSC Adv.
poly(m-aminobenzoic acid),Pt(IV),4.0,10.0,0.893,Öztürk et al. 2020 SN Applied Sciences
poly(m-aminobenzoic acid),Pt(IV),4.0,15.0,1.157,Öztürk et al. 2020 SN Applied Sciences
poly(m-aminobenzoic acid),Pt(IV),4.0,20.0,1.417,Öztürk et al. 2020 SN Applied Sciences
poly(m-aminobenzoic acid),Pt(IV),4.0,30.0,1.928,Öztürk et al. 2020 SN Applied Sciences
poly(m-aminobenzoic acid),Pt(IV),4.0,40.0,2.082,Öztürk et al. 2020 SN Applied Sciences
chitosan-glutaraldehyde,Direct Blue 71,4.0,15.0,125.89,Lopez-Cervantes et al. 2018
chitosan-glutaraldehyde,Direct Blue 71,4.0,15.0,93.5,Lopez-Cervantes et al. 2018
chitosan-glutaraldehyde,Direct Blue 71,4.0,15.0,106.15,Lopez-Cervantes et al. 2018
chitosan-glutaraldehyde,Direct Blue 71,4.0,15.0,102.31,Lopez-Cervantes et al. 2018
chitosan-glutaraldehyde,Direct Blue 71,4.0,15.0,63.56,Lopez-Cervantes et al. 2018
chitosan-glutaraldehyde,Direct Blue 71,4.0,30.0,209.81,Lopez-Cervantes et al. 2018
chitosan-glutaraldehyde,Direct Blue 71,4.0,50.0,343.59,Lopez-Cervantes et al. 2018
MLDH-NH2@PANI,Cr(VI),3.0,50.0,205.2,Kinetic experiment (Qe
PEG,Pb(II),7.0,30.0,13.717,10.5829/ije.2025.38.02b.07
PEG,Cu(II),7.0,30.0,37.175,10.5829/ije.2025.38.02b.07
PEG,Cu(II),7.0,30.0,2.39,10.5829/ije.2025.38.02b.07
PVA,tetracycline,2.0,100.0,12.6,DOI:10.2478/eces-2021-0021
PVA,tetracycline,8.0,100.0,7.8,DOI:10.2478/eces-2021-0021
PVA,tetracycline,12.0,100.0,9.55,DOI:10.2478/eces-2021-0021
PVA,tetracycline,3.0,100.0,8.55,DOI:10.2478/eces-2021-0021
PVA,tetracycline,3.0,800.0,75.5,DOI:10.2478/eces-2021-0021
PPy–SD,Cr(VI),5.0,100.0,3.4,109
PPy/SH-beta/MCM-41,Hg(II),8.0,400.0,157.43,49
chitosan,methylene blue,6.2,20.0,14.02,Priyanga et al. 2026
chitosan,methylene blue,6.2,40.0,21.08,Priyanga et al. 2026
chitosan,methylene blue,6.2,60.0,17.48,Priyanga et al. 2026
